Repository: HrebV/Perovskite_deformation

File: for_project/Sm50Tb50CoO3_690.out (part 1 of 11)
 
20.01.2022 12:50:55
 
Distances for  Sm0.5Tb0.5CoO3, mill+1200 C, 690C
 
Sm
    1-O1   2.262(13)   1-O1   3.154(11)   2*Sm   3.908(2)    2*O2   4.717(10) 
    2-O2   2.365(10)   2*Co   3.234(2)    2*O2   4.343(10)   2*O2   4.784(10) 
    1-O1   2.453(12)   2*Co   3.327(2)    2*O1   4.345(6)    2*O2   4.787(10) 
    2-O2   2.565(10)   2-O2   3.345(10)   2*O2   4.498(10)   2*O1   4.839(7)  
    2-O2   2.617(10)   2*Co   3.586(1)    2*O2   4.503(10)   2*O1   4.967(9)  
    2-Co   3.0996(9)   2*Sm   3.748(2)    2*O1   4.566(6)                     
    1-O1   3.112(13)   2*Sm   3.8338(3)   2*O2   4.703(10)                    
 
Co
    2-O2   1.949(10)   2*Sm   3.586(1)    2*O2   3.996(10)   2*O1   4.552(11) 
    2-O1   1.956(3)    2*Co   3.7863(1)   2*O1   4.028(11)   2*O1   4.626(11) 
    2-O2   1.989(10)   4*Co   3.8271(1)   2*O2   4.031(10)   2*O2   4.662(10) 
    2-Sm   3.0996(9)   2*O2   3.933(10)   2*O2   4.523(10)                    
    2*Sm   3.234(2)    2*O1   3.942(11)   2*O2   4.540(10)                    
    2*Sm   3.327(2)    2*O2   3.976(10)   2*O2   4.543(10)                    
 
O1
    2-Co   1.956(3)    1-Sm   3.154(11)   2*O2   4.416(15)   2*O2   4.966(14) 
    1-Sm   2.262(13)   2-O1   3.23(2)     2*O2   4.544(14)   2*Sm   4.967(9)  
    1-Sm   2.453(12)   2*O2   3.787(15)   2*Co   4.552(11)   2*O2   5.144(15) 
    2-O2   2.720(12)   2*O1   3.911(5)    2*O1   4.56(2)     4*O1   5.322(12) 
    2-O2   2.770(12)   2*Co   3.942(11)   2*Sm   4.566(6)    2*O1   5.33(2)   
    2*O2   2.801(14)   2*Co   4.028(11)   2*Co   4.626(11)                    
    2*O2   2.808(14)   2*Sm   4.345(6)    2*Sm   4.839(7)                     
    1-Sm   3.112(13)   2*O2   4.40(2)     2*O2   4.924(15)                    
 
O2
    1-Co   1.949(10)   1-O2   3.190(14)   1*O1   4.40(2)     1*Sm   4.717(10) 
    1-Co   1.989(10)   1-Sm   3.345(10)   1*O1   4.416(15)   1*Sm   4.784(10) 
    1-Sm   2.365(10)   1*O1   3.787(15)   1*Sm   4.498(10)   1*Sm   4.787(10) 
    1-Sm   2.565(10)   1*O2   3.898(14)   1*Sm   4.503(10)   2*O2   4.913(14) 
    1-Sm   2.617(10)   1*Co   3.933(10)   1*Co   4.523(10)   1*O1   4.924(15) 
    1-O1   2.720(12)   1*Co   3.976(10)   1*Co   4.540(10)   1*O1   4.966(14) 
    1-O1   2.770(12)   1*O2   3.978(14)   1*Co   4.543(10)   1*O1   5.144(15) 
    2-O2   2.780(14)   1*Co   3.996(10)   1*O1   4.544(14)   2*O2   5.209(14) 
    2*O2   2.789(14)   1*Co   4.031(10)   1*O2   4.565(14)   2*O2   5.325(14) 
    1*O1   2.801(14)   2*O2   4.224(14)   4*O2   4.657(14)   2*O2   5.399(14) 
    1*O1   2.808(14)   1*Sm   4.343(10)   1*Co   4.662(10)                    
    1-O2   3.173(14)   1*O2   4.400(14)   1*Sm   4.703(10)                    
 
 
Equivalent positions for P b n m
 
 Number        x        y        z   Number        x        y        z  
 
    1          x  ,     y  ,     z      2      1/2-x  , 1/2+y  ,     z  
    3      1/2+x  , 1/2-y  , 1/2+z      4         -x  ,    -y  , 1/2+z  
    5         -x  ,    -y  ,    -z      6      1/2+x  , 1/2-y  ,    -z  
    7      1/2-x  , 1/2+y  , 1/2-z      8          x  ,     y  , 1/2-z  


Distances for  Sm0.5Tb0.5CoO3, mill+1200 C, 690C
 
Sm
   .. O1   2.262(13)  ** Co   3.234(2)   ** Sm   3.908(2)   ** O2   4.703(10) 
   .. O2   2.365(10)  ** Co   3.234(2)   ** Sm   3.908(2)   ** O2   4.703(10) 
   .. O2   2.365(10)  ** Co   3.327(2)   ** O2   4.343(10)  ** O2   4.717(10) 
   .. O1   2.453(12)  ** Co   3.327(2)   ** O2   4.343(10)  ** O2   4.717(10) 
   .. O2   2.565(10)  .. O2   3.345(10)  ** O1   4.345(6)   ** O2   4.784(10) 
   .. O2   2.565(10)  .. O2   3.345(10)  ** O1   4.345(6)   ** O2   4.784(10) 
   .. O2   2.617(10)  ** Co   3.586(1)   ** O2   4.498(10)  ** O2   4.787(10) 
   .. O2   2.617(10)  ** Co   3.586(1)   ** O2   4.498(10)  ** O2   4.787(10) 
   .. Co   3.0996(9)  ** Sm   3.748(2)   ** O2   4.503(10)  ** O1   4.839(7)  
   .. Co   3.0996(9)  ** Sm   3.748(2)   ** O2   4.503(10)  ** O1   4.839(7)  
   .. O1   3.112(13)  ** Sm   3.8338(3)  ** O1   4.566(6)   ** O1   4.967(9)  
   .. O1   3.154(11)  ** Sm   3.8338(3)  ** O1   4.566(6)   ** O1   4.967(9)  
 
Co
   .. O2   1.949(10)  ** Sm   3.327(2)   ** O1   3.942(11)  ** O2   4.523(10) 
   .. O2   1.949(10)  ** Sm   3.586(1)   ** O1   3.942(11)  ** O2   4.540(10) 
   .. O1   1.956(3)   ** Sm   3.586(1)   ** O2   3.976(10)  ** O2   4.540(10) 
   .. O1   1.956(3)   ** Co   3.7863(1)  ** O2   3.976(10)  ** O2   4.543(10) 
   .. O2   1.989(10)  ** Co   3.7863(1)  ** O2   3.996(10)  ** O2   4.543(10) 
   .. O2   1.989(10)  ** Co   3.8271(1)  ** O2   3.996(10)  ** O1   4.552(11) 
   .. Sm   3.0996(9)  ** Co   3.8271(1)  ** O1   4.028(11)  ** O1   4.552(11) 
   .. Sm   3.0996(9)  ** Co   3.8271(1)  ** O1   4.028(11)  ** O1   4.626(11) 
   ** Sm   3.234(2)   ** Co   3.8271(1)  ** O2   4.031(10)  ** O1   4.626(11) 
   ** Sm   3.234(2)   ** O2   3.933(10)  ** O2   4.031(10)  ** O2   4.662(10) 
   ** Sm   3.327(2)   ** O2   3.933(10)  ** O2   4.523(10)  ** O2   4.662(10) 
 
O1
   .. Co   1.956(3)   .. O1   3.23(2)    ** O2   4.416(15)  ** O2   4.924(15) 
   .. Co   1.956(3)   .. O1   3.23(2)    ** O2   4.416(15)  ** O2   4.924(15) 
   .. Sm   2.262(13)  ** O2   3.787(15)  ** O2   4.544(14)  ** O2   4.966(14) 
   .. Sm   2.453(12)  ** O2   3.787(15)  ** O2   4.544(14)  ** O2   4.966(14) 
   .. O2   2.720(12)  ** O1   3.911(5)   ** Co   4.552(11)  ** Sm   4.967(9)  
   .. O2   2.720(12)  ** O1   3.911(5)   ** Co   4.552(11)  ** Sm   4.967(9)  
   .. O2   2.770(12)  ** Co   3.942(11)  ** O1   4.56(2)    ** O2   5.144(15) 
   .. O2   2.770(12)  ** Co   3.942(11)  ** O1   4.56(2)    ** O2   5.144(15) 
   ** O2   2.801(14)  ** Co   4.028(11)  ** Sm   4.566(6)   ** O1   5.322(12) 
   ** O2   2.801(14)  ** Co   4.028(11)  ** Sm   4.566(6)   ** O1   5.322(12) 
   ** O2   2.808(14)  ** Sm   4.345(6)   ** Co   4.626(11)  ** O1   5.322(12) 
   ** O2   2.808(14)  ** Sm   4.345(6)   ** Co   4.626(11)  ** O1   5.322(12) 
   .. Sm   3.112(13)  ** O2   4.40(2)    ** Sm   4.839(7)   ** O1   5.33(2)   
   .. Sm   3.154(11)  ** O2   4.40(2)    ** Sm   4.839(7)   ** O1   5.33(2)   
 
O2
   .. Co   1.949(10)  .. O2   3.190(14)  ** O1   4.416(15)  ** Sm   4.717(10) 
   .. Co   1.989(10)  .. Sm   3.345(10)  ** Sm   4.498(10)  ** Sm   4.784(10) 
   .. Sm   2.365(10)  ** O1   3.787(15)  ** Sm   4.503(10)  ** Sm   4.787(10) 
   .. Sm   2.565(10)  ** O2   3.898(14)  ** Co   4.523(10)  ** O2   4.913(14) 
   .. Sm   2.617(10)  ** Co   3.933(10)  ** Co   4.540(10)  ** O2   4.913(14) 
   .. O1   2.720(12)  ** Co   3.976(10)  ** Co   4.543(10)  ** O1   4.924(15) 
   .. O1   2.770(12)  ** O2   3.978(14)  ** O1   4.544(14)  ** O1   4.966(14) 
   .. O2   2.780(14)  ** Co   3.996(10)  ** O2   4.565(14)  ** O1   5.144(15) 
   .. O2   2.780(14)  ** Co   4.031(10)  ** O2   4.657(14)  ** O2   5.209(14) 
   ** O2   2.789(14)  ** O2   4.224(14)  ** O2   4.657(14)  ** O2   5.209(14) 
   ** O2   2.789(14)  ** O2   4.224(14)  ** O2   4.657(14)  ** O2   5.325(14) 
   ** O1   2.801(14)  ** Sm   4.343(10)  ** O2   4.657(14)  ** O2   5.325(14) 
   ** O1   2.808(14)  ** O2   4.400(14)  ** Co   4.662(10)  ** O2   5.399(14) 
   .. O2   3.173(14)  ** O1   4.40(2)    ** Sm   4.703(10)  ** O2   5.399(14) 
 


Distances and Angles for  Sm0.5Tb0.5CoO3, mill+1200 C, 690C
 
a O1  .. Sm  .. a O2  13)  [  0 0-1 0 ]                            109.83(4)  
a O1  .. Sm  .. b O2  10)  [  0-1-1 0 ]                            109.83(4)  
a O1  .. Sm  ..   O1  10)  [  0-1-1 0 ]                             86.28(4)  
a O1  .. Sm  ..   O2  12)                                          131.55(3)  
a O1  .. Sm  .. a O2  10)                                          131.55(3)  
a O1  .. Sm  .. b O2  10)  [  0 0 0 0 ]                             67.31(3)  
a O1  .. Sm  .. c O2  10)  [  0 0 0 0 ]                             67.31(3)  
a O1  .. Sm  ..   Co  10)  [  0 0 0 0 ]                             96.12(3)  
a O1  .. Sm  .. a Co  (9)                                           96.12(3)  
a O1  .. Sm  .. a O1  (9)  [  0 0 1 0 ]                            164.32(3)  
a O1  .. Sm  .. b O1  13)  [  0-1-1 0 ]                             70.98(3)  
a O1  .. Sm  ** a Co  11)  [  0 0-1 0 ]                            141.35(3)  
a O1  .. Sm  ** b Co  2)   [  0-1-1 0 ]                            141.35(3)  
a O1  .. Sm  ** c Co  2)   [  0-1 0 0 ]                             34.78(3)  
a O1  .. Sm  ** d Co  2)   [  0 0-1 0 ]                             34.78(3)  
a O1  .. Sm  .. a O2  2)   [  0 0 0 0 ]                             55.22(3)  
a O1  .. Sm  .. b O2  10)  [  0 0 0 0 ]                             55.22(3)  
a O1  .. Sm  ** a Co  10)  [  0 0 0 0 ]                             81.38(3)  
a O1  .. Sm  ** b Co  1)   [  0 0-1 0 ]                             81.38(3)  
a O1  .. Sm  ** a Sm  1)   [  0 0 0 0 ]                            141.90(3)  
a O1  .. Sm  ** b Sm  2)   [  0-1 0 0 ]                            123.73(3)  
a O1  .. Sm  ** c Sm  2)   [  0-1-1 0 ]                             86.90(3)  
a O1  .. Sm  ** d Sm  (3)  [  0 0 0 0 ]                             86.90(3)  
a O1  .. Sm  ** e Sm  (3)  [  0 0 0-1 ]                             53.79(3)  
a O1  .. Sm  ** f Sm  2)   [  0 0 0 0 ]                             35.62(3)  
a O1  .. Sm  ** a O2  2)   [  0 0-1 0 ]                             35.01(3)  
a O1  .. Sm  ** b O2  10)  [  0 1 0 0 ]                             35.01(3)  
a O1  .. Sm  ** a O1  10)  [  0 1 0 0 ]                            118.23(3)  
a O1  .. Sm  ** b O1  6)   [  0-1 0 0 ]                            118.23(3)  
a O1  .. Sm  ** a O2  6)   [  0-1 0-1 ]                             76.63(3)  
a O1  .. Sm  ** b O2  10)  [  0 0 1 0 ]                             76.63(3)  
a O1  .. Sm  ** c O2  10)  [  0 0 1 0 ]                            111.77(3)  
a O1  .. Sm  ** d O2  10)  [  0-1 0 0 ]                            111.77(3)  
a O1  .. Sm  ** a O1  10)  [  0-1 0 0 ]                            100.35(3)  
a O1  .. Sm  ** b O1  6)   [  0 0 1 0 ]                            100.35(3)  
a O1  .. Sm  ** a O2  6)   [  0 0 1-1 ]                            100.20(3)  
a O1  .. Sm  ** b O2  10)  [  0 0-1 0 ]                            100.20(3)  
a O1  .. Sm  ** c O2  10)  [  0 0-1 0 ]                            135.26(3)  
a O1  .. Sm  ** d O2  10)  [  0-1 0 0 ]                            135.26(3)  
a O1  .. Sm  ** e O2  10)  [  0-1 0 0 ]                             21.35(3)  
a O1  .. Sm  ** f O2  10)  [  0 0-1 0 ]                             21.35(3)  
a O1  .. Sm  ** g O2  10)  [  0 0-1 0 ]                            152.57(3)  
a O1  .. Sm  ** h O2  10)  [  0-1 0 0 ]                            152.57(3)  
a O1  .. Sm  ** a O1  10)  [  0-1 0 0 ]                             89.43(3)  
a O1  .. Sm  ** b O1  7)   [  0 0 0 0 ]                             89.43(3)  
a O1  .. Sm  ** c O1  7)   [  0 0 0-1 ]                             49.84(3)  
a O1  .. Sm  ** d O1  9)   [  0 0 0 0 ]                             49.84(3)  
a O2  .. Sm  .. b O2  9)   [  0 0 0-1 ]                             84.26(4)  
a O2  .. Sm  ..   O1                                               132.85(3)  
a O2  .. Sm  ..   O2                                                68.78(3)  
a O2  .. Sm  .. a O2                                               117.90(3)  
a O2  .. Sm  .. b O2                                               160.98(3)  
a O2  .. Sm  .. c O2                                                79.48(3)  
a O2  .. Sm  ..   Co                                                94.10(3)  
a O2  .. Sm  .. a Co                                               153.00(3)  
a O2  .. Sm  .. a O1                                                59.68(3)  
a O2  .. Sm  .. b O1                                                59.14(3)  
a O2  .. Sm  ** a Co                                                36.77(3)  
a O2  .. Sm  ** b Co                                                89.11(3)  
a O2  .. Sm  ** c Co                                                85.65(3)  
a O2  .. Sm  ** d Co                                               133.44(3)  
a O2  .. Sm  .. a O2                                               108.07(3)  
a O2  .. Sm  .. b O2                                                55.09(3)  
a O2  .. Sm  ** a Co                                                31.28(3)  
a O2  .. Sm  ** b Co                                                81.59(3)  
a O2  .. Sm  ** a Sm                                                98.05(3)  
a O2  .. Sm  ** b Sm                                                42.54(3)  
a O2  .. Sm  ** c Sm                                               125.70(3)  
a O2  .. Sm  ** d Sm                                                42.15(3)  
a O2  .. Sm  ** e Sm                                               137.10(3)  
a O2  .. Sm  ** f Sm                                                83.78(3)  
a O2  .. Sm  ** a O2                                               108.94(3)  
a O2  .. Sm  ** b O2                                               144.55(3)  
a O2  .. Sm  ** a O1                                               109.78(3)  
a O2  .. Sm  ** b O1                                                33.82(3)  
a O2  .. Sm  ** a O2                                               163.98(3)  
a O2  .. Sm  ** b O2                                               107.76(3)  
a O2  .. Sm  ** c O2                                               101.80(3)  
a O2  .. Sm  ** d O2                                               132.63(3)  
a O2  .. Sm  ** a O1                                               147.60(3)  
a O2  .. Sm  ** b O1                                                74.44(3)  
a O2  .. Sm  ** a O2                                                26.35(3)  
a O2  .. Sm  ** b O2                                                63.67(3)  
a O2  .. Sm  ** c O2                                                73.99(3)  
a O2  .. Sm  ** d O2                                                25.64(3)  
a O2  .. Sm  ** e O2                                                89.68(3)  
a O2  .. Sm  ** f O2                                               116.06(3)  
a O2  .. Sm  ** g O2                                                91.62(3)  
a O2  .. Sm  ** h O2                                                53.97(3)  
a O2  .. Sm  ** a O1                                                96.75(3)  
a O2  .. Sm  ** b O1                                                21.22(3)  
a O2  .. Sm  ** c O1                                               140.06(3)  
a O2  .. Sm  ** d O1                                                75.16(3)  
b O2  .. Sm  ..   O1                                               132.85(3)  
b O2  .. Sm  ..   O2                                               117.90(3)  
b O2  .. Sm  .. a O2                                                68.78(3)  
b O2  .. Sm  .. b O2                                                79.48(3)  
b O2  .. Sm  .. c O2                                               160.98(3)  
b O2  .. Sm  ..   Co                                               153.00(3)  
b O2  .. Sm  .. a Co                                                94.10(3)  
b O2  .. Sm  .. a O1                                                59.68(3)  
b O2  .. Sm  .. b O1                                                59.14(3)  
b O2  .. Sm  ** a Co                                                89.11(3)  
b O2  .. Sm  ** b Co                                                36.77(3)  
b O2  .. Sm  ** c Co                                               133.44(3)  
b O2  .. Sm  ** d Co                                                85.65(3)  
b O2  .. Sm  .. a O2                                                55.09(3)  
b O2  .. Sm  .. b O2                                               108.07(3)  
b O2  .. Sm  ** a Co                                                81.59(3)  
b O2  .. Sm  ** b Co                                                31.28(3)  
b O2  .. Sm  ** a Sm                                                98.05(3)  
b O2  .. Sm  ** b Sm                                                42.54(3)  
b O2  .. Sm  ** c Sm                                                42.15(3)  
b O2  .. Sm  ** d Sm                                               125.70(3)  
b O2  .. Sm  ** e Sm                                               137.10(3)  
b O2  .. Sm  ** f Sm                                                83.78(3)  
b O2  .. Sm  ** a O2                                               144.55(3)  
b O2  .. Sm  ** b O2                                               108.94(3)  
b O2  .. Sm  ** a O1                                                33.82(3)  
b O2  .. Sm  ** b O1                                               109.78(3)  
b O2  .. Sm  ** a O2                                               107.76(3)  
b O2  .. Sm  ** b O2                                               163.98(3)  
b O2  .. Sm  ** c O2                                               132.63(3)  
b O2  .. Sm  ** d O2                                               101.80(3)  
b O2  .. Sm  ** a O1                                                74.44(3)  
b O2  .. Sm  ** b O1                                               147.60(3)  
b O2  .. Sm  ** a O2                                                63.67(3)  
b O2  .. Sm  ** b O2                                                26.35(3)  
b O2  .. Sm  ** c O2                                                25.64(3)  
b O2  .. Sm  ** d O2                                                73.99(3)  
b O2  .. Sm  ** e O2                                               116.06(3)  
b O2  .. Sm  ** f O2                                                89.68(3)  
b O2  .. Sm  ** g O2                                                53.97(3)  
b O2  .. Sm  ** h O2                                                91.62(3)  
b O2  .. Sm  ** a O1                                                21.22(3)  
b O2  .. Sm  ** b O1                                                96.75(3)  
b O2  .. Sm  ** c O1                                                75.16(3)  
b O2  .. Sm  ** d O1                                               140.06(3)  
  O1  .. Sm  ..   O2                                                67.83(3)  
  O1  .. Sm  .. a O2                                                67.83(3)  
  O1  .. Sm  .. b O2                                                66.16(3)  
  O1  .. Sm  .. c O2                                                66.16(3)  
  O1  .. Sm  ..   Co                                                39.10(2)  
  O1  .. Sm  .. a Co                                                39.10(2)  
  O1  .. Sm  .. a O1                                               109.40(3)  
  O1  .. Sm  .. b O1                                               157.26(3)  
  O1  .. Sm  ** a Co                                               105.53(2)  
  O1  .. Sm  ** b Co                                               105.53(2)  
  O1  .. Sm  ** c Co                                                84.57(2)  
  O1  .. Sm  ** d Co                                                84.57(2)  
  O1  .. Sm  .. a O2                                               117.00(3)  
  O1  .. Sm  .. b O2                                               117.00(3)  
  O1  .. Sm  ** a Co                                               145.53(2)  
  O1  .. Sm  ** b Co                                               145.53(2)  
  O1  .. Sm  ** a Sm                                                55.63(2)  
  O1  .. Sm  ** b Sm                                               149.99(2)  
  O1  .. Sm  ** c Sm                                                98.26(2)  
  O1  .. Sm  ** d Sm                                                98.26(2)  
  O1  .. Sm  ** e Sm                                                32.49(2)  
  O1  .. Sm  ** f Sm                                               121.89(2)  
  O1  .. Sm  ** a O2                                                60.35(3)  
  O1  .. Sm  ** b O2                                                60.35(3)  
  O1  .. Sm  ** a O1                                                99.24(3)  
  O1  .. Sm  ** b O1                                                99.24(3)  
  O1  .. Sm  ** a O2                                                31.32(3)  
  O1  .. Sm  ** b O2                                                31.32(3)  
  O1  .. Sm  ** c O2                                                33.55(3)  
  O1  .. Sm  ** d O2                                                33.55(3)  
  O1  .. Sm  ** a O1                                                58.91(3)  
  O1  .. Sm  ** b O1                                                58.91(3)  
  O1  .. Sm  ** a O2                                               159.09(3)  
  O1  .. Sm  ** b O2                                               159.09(3)  
  O1  .. Sm  ** c O2                                               124.91(3)  
  O1  .. Sm  ** d O2                                               124.91(3)  
  O1  .. Sm  ** e O2                                                95.13(3)  
  O1  .. Sm  ** f O2                                                95.13(3)  
  O1  .. Sm  ** g O2                                                91.47(3)  
  O1  .. Sm  ** h O2                                                91.47(3)  
  O1  .. Sm  ** a O1                                               128.37(3)  
  O1  .. Sm  ** b O1                                               128.37(3)  
  O1  .. Sm  ** c O1                                                84.42(3)  
  O1  .. Sm  ** d O1                                                84.42(3)  
  O2  .. Sm  .. a O2                                                76.42(3)  
  O2  .. Sm  .. b O2                                               128.00(3)  
  O2  .. Sm  .. c O2                                                64.89(3)  
  O2  .. Sm  ..   Co                                                38.82(2)  
  O2  .. Sm  .. a Co                                                88.65(2)  
  O2  .. Sm  .. a O1                                                58.35(3)  
  O2  .. Sm  .. b O1                                               127.91(3)  
  O2  .. Sm  ** a Co                                                37.96(2)  
  O2  .. Sm  ** b Co                                                86.31(2)  
  O2  .. Sm  ** c Co                                               100.10(2)  
  O2  .. Sm  ** d Co                                               151.55(2)  
  O2  .. Sm  .. a O2                                               172.94(3)  
  O2  .. Sm  .. b O2                                               100.31(3)  
  O2  .. Sm  ** a Co                                                97.19(2)  
  O2  .. Sm  ** b Co                                               141.10(2)  
  O2  .. Sm  ** a Sm                                                38.56(2)  
  O2  .. Sm  ** b Sm                                                88.97(2)  
  O2  .. Sm  ** c Sm                                               135.14(2)  
  O2  .. Sm  ** d Sm                                                59.14(2)  
  O2  .. Sm  ** e Sm                                                92.97(2)  
  O2  .. Sm  ** f Sm                                               141.68(2)  
  O2  .. Sm  ** a O2                                                97.52(3)  
  O2  .. Sm  ** b O2                                               125.64(3)  
  O2  .. Sm  ** a O1                                               106.27(3)  
  O2  .. Sm  ** b O1                                                37.07(3)  
  O2  .. Sm  ** a O2                                                95.82(3)  
  O2  .. Sm  ** b O2                                                59.76(3)  
  O2  .. Sm  ** c O2                                                34.32(3)  
  O2  .. Sm  ** d O2                                                67.04(3)  
  O2  .. Sm  ** a O1                                                99.83(3)  
  O2  .. Sm  ** b O1                                                31.23(3)  
  O2  .. Sm  ** a O2                                                93.64(3)  
  O2  .. Sm  ** b O2                                               118.74(3)  
  O2  .. Sm  ** c O2                                                92.27(3)  
  O2  .. Sm  ** d O2                                                57.49(3)  
  O2  .. Sm  ** e O2                                               118.42(3)  
  O2  .. Sm  ** f O2                                               152.39(3)  
  O2  .. Sm  ** g O2                                                71.46(3)  
  O2  .. Sm  ** h O2                                                27.57(3)  
  O2  .. Sm  ** a O1                                               138.84(3)  
  O2  .. Sm  ** b O1                                                77.58(3)  
  O2  .. Sm  ** c O1                                               151.14(3)  
  O2  .. Sm  ** d O1                                                86.15(3)  
a O2  .. Sm  .. b O2                                                64.89(3)  
a O2  .. Sm  .. c O2                                               128.00(3)  
a O2  .. Sm  ..   Co                                                88.65(2)  
a O2  .. Sm  .. a Co                                                38.82(2)  
a O2  .. Sm  .. a O1                                                58.35(3)  
a O2  .. Sm  .. b O1                                               127.91(3)  
a O2  .. Sm  ** a Co                                                86.31(2)  
a O2  .. Sm  ** b Co                                                37.96(2)  
a O2  .. Sm  ** c Co                                               151.55(2)  
a O2  .. Sm  ** d Co                                               100.10(2)  
a O2  .. Sm  .. a O2                                               100.31(3)  
a O2  .. Sm  .. b O2                                               172.94(3)  
a O2  .. Sm  ** a Co                                               141.10(2)  
a O2  .. Sm  ** b Co                                                97.19(2)  
a O2  .. Sm  ** a Sm                                                38.56(2)  
a O2  .. Sm  ** b Sm                                                88.97(2)  
a O2  .. Sm  ** c Sm                                                59.14(2)  
a O2  .. Sm  ** d Sm                                               135.14(2)  
a O2  .. Sm  ** e Sm                                                92.97(2)  
a O2  .. Sm  ** f Sm                                               141.68(2)  
a O2  .. Sm  ** a O2                                               125.64(3)  
a O2  .. Sm  ** b O2                                                97.52(3)  
a O2  .. Sm  ** a O1                                                37.07(3)  
a O2  .. Sm  ** b O1                                               106.27(3)  
a O2  .. Sm  ** a O2                                                59.76(3)  
a O2  .. Sm  ** b O2                                                95.82(3)  
a O2  .. Sm  ** c O2                                                67.04(3)  
a O2  .. Sm  ** d O2                                                34.32(3)  
a O2  .. Sm  ** a O1                                                31.23(3)  
a O2  .. Sm  ** b O1                                                99.83(3)  
a O2  .. Sm  ** a O2                                               118.74(3)  
a O2  .. Sm  ** b O2                                                93.64(3)  
a O2  .. Sm  ** c O2                                                57.49(3)  
a O2  .. Sm  ** d O2                                                92.27(3)  
a O2  .. Sm  ** e O2                                               152.39(3)  
a O2  .. Sm  ** f O2                                               118.42(3)  
a O2  .. Sm  ** g O2                                                27.57(3)  
a O2  .. Sm  ** h O2                                                71.46(3)  
a O2  .. Sm  ** a O1                                                77.58(3)  
a O2  .. Sm  ** b O1                                               138.84(3)  
a O2  .. Sm  ** c O1                                                86.15(3)  
a O2  .. Sm  ** d O1                                               151.14(3)  
b O2  .. Sm  .. c O2                                               114.44(3)  
b O2  .. Sm  ..   Co                                               104.86(2)  
b O2  .. Sm  .. a Co                                                39.60(2)  
b O2  .. Sm  .. a O1                                               118.29(3)  
b O2  .. Sm  .. b O1                                               103.51(3)  
b O2  .. Sm  ** a Co                                               151.17(2)  
b O2  .. Sm  ** b Co                                                83.78(2)  
b O2  .. Sm  ** c Co                                                98.39(2)  
b O2  .. Sm  ** d Co                                                35.82(2)  
b O2  .. Sm  .. a O2                                                54.13(3)  
b O2  .. Sm  .. b O2                                               121.33(3)  
b O2  .. Sm  ** a Co                                               134.73(2)  
b O2  .. Sm  ** b Co                                                79.39(2)  
b O2  .. Sm  ** a Sm                                                93.96(2)  
b O2  .. Sm  ** b Sm                                               122.02(2)  
b O2  .. Sm  ** c Sm                                                37.33(2)  
b O2  .. Sm  ** d Sm                                               149.94(2)  
b O2  .. Sm  ** e Sm                                                57.70(2)  
b O2  .. Sm  ** f Sm                                                84.71(2)  
b O2  .. Sm  ** a O2                                                79.81(3)  
b O2  .. Sm  ** b O2                                                37.71(3)  
b O2  .. Sm  ** a O1                                                59.95(3)  
b O2  .. Sm  ** b O1                                               164.69(3)  
b O2  .. Sm  ** a O2                                                34.92(3)  
b O2  .. Sm  ** b O2                                                90.14(3)  
b O2  .. Sm  ** c O2                                                96.47(3)  
b O2  .. Sm  ** d O2                                                61.34(3)  
b O2  .. Sm  ** a O1                                                34.01(3)  
b O2  .. Sm  ** b O1                                               124.43(3)  
b O2  .. Sm  ** a O2                                               134.69(3)  
b O2  .. Sm  ** b O2                                                97.82(3)  
b O2  .. Sm  ** c O2                                                94.71(3)  
b O2  .. Sm  ** d O2                                               150.04(3)  
b O2  .. Sm  ** e O2                                                88.66(3)  
b O2  .. Sm  ** f O2                                                54.49(3)  
b O2  .. Sm  ** g O2                                                86.78(3)  
b O2  .. Sm  ** h O2                                               135.77(3)  
b O2  .. Sm  ** a O1                                                64.85(3)  
b O2  .. Sm  ** b O1                                               152.95(3)  
b O2  .. Sm  ** c O1                                                24.40(3)  
b O2  .. Sm  ** d O1                                               111.78(3)  
c O2  .. Sm  ..   Co                                                39.60(2)  
c O2  .. Sm  .. a Co                                               104.86(2)  
c O2  .. Sm  .. a O1                                               118.29(3)  
c O2  .. Sm  .. b O1                                               103.51(3)  
c O2  .. Sm  ** a Co                                                83.78(2)  
c O2  .. Sm  ** b Co                                               151.17(2)  
c O2  .. Sm  ** c Co                                                35.82(2)  
c O2  .. Sm  ** d Co                                                98.39(2)  
c O2  .. Sm  .. a O2                                               121.33(3)  
c O2  .. Sm  .. b O2                                                54.13(3)  
c O2  .. Sm  ** a Co                                                79.39(2)  
c O2  .. Sm  ** b Co                                               134.73(2)  
c O2  .. Sm  ** a Sm                                                93.96(2)  
c O2  .. Sm  ** b Sm                                               122.02(2)  
c O2  .. Sm  ** c Sm                                               149.94(2)  
c O2  .. Sm  ** d Sm                                                37.33(2)  
c O2  .. Sm  ** e Sm                                                57.70(2)  
c O2  .. Sm  ** f Sm                                                84.71(2)  
c O2  .. Sm  ** a O2                                                37.71(3)  
c O2  .. Sm  ** b O2                                                79.81(3)  
c O2  .. Sm  ** a O1                                               164.69(3)  
c O2  .. Sm  ** b O1                                                59.95(3)  
c O2  .. Sm  ** a O2                                                90.14(3)  
c O2  .. Sm  ** b O2                                                34.92(3)  
c O2  .. Sm  ** c O2                                                61.34(3)  
c O2  .. Sm  ** d O2                                                96.47(3)  
c O2  .. Sm  ** a O1                                               124.43(3)  
c O2  .. Sm  ** b O1                                                34.01(3)  
c O2  .. Sm  ** a O2                                                97.82(3)  
c O2  .. Sm  ** b O2                                               134.69(3)  
c O2  .. Sm  ** c O2                                               150.04(3)  
c O2  .. Sm  ** d O2                                                94.71(3)  
c O2  .. Sm  ** e O2                                                54.49(3)  
c O2  .. Sm  ** f O2                                                88.66(3)  
c O2  .. Sm  ** g O2                                               135.77(3)  
c O2  .. Sm  ** h O2                                                86.78(3)  
c O2  .. Sm  ** a O1                                               152.95(3)  
c O2  .. Sm  ** b O1                                                64.85(3)  
c O2  .. Sm  ** c O1                                               111.78(3)  
c O2  .. Sm  ** d O1                                                24.40(3)  
  Co  .. Sm  .. a Co                                                75.29(4)  
  Co  .. Sm  .. a O1                                                96.28(2)  
  Co  .. Sm  .. b O1                                               140.94(2)  
  Co  .. Sm  ** a Co                                                74.32(3)  
  Co  .. Sm  ** b Co                                               116.41(5)  
  Co  .. Sm  ** c Co                                                73.00(3)  
  Co  .. Sm  ** d Co                                               113.74(5)  
  Co  .. Sm  .. a O2                                               148.06(2)  
  Co  .. Sm  .. b O2                                                92.59(2)  
  Co  .. Sm  ** a Co                                               110.45(4)  
  Co  .. Sm  ** b Co                                               173.89(5)  
  Co  .. Sm  ** a Sm                                                55.39(3)  
  Co  .. Sm  ** b Sm                                               126.39(5)  
  Co  .. Sm  ** c Sm                                               136.44(5)  
  Co  .. Sm  ** d Sm                                                61.20(4)  
  Co  .. Sm  ** e Sm                                                55.25(3)  
  Co  .. Sm  ** f Sm                                               122.93(5)  
  Co  .. Sm  ** a O2                                                61.13(14) 
  Co  .. Sm  ** b O2                                                87.90(14) 
  Co  .. Sm  ** a O1                                               125.72(14) 
  Co  .. Sm  ** b O1                                                61.28(14) 
  Co  .. Sm  ** a O2                                                70.33(13) 
  Co  .. Sm  ** b O2                                                20.94(13) 
  Co  .. Sm  ** c O2                                                21.74(13) 
  Co  .. Sm  ** d O2                                                60.09(13) 
  Co  .. Sm  ** a O1                                                94.14(13) 
  Co  .. Sm  ** b O1                                                19.81(13) 
  Co  .. Sm  ** a O2                                               120.04(13) 
  Co  .. Sm  ** b O2                                               155.86(13) 
  Co  .. Sm  ** c O2                                               128.52(13) 
  Co  .. Sm  ** d O2                                                93.04(13) 
  Co  .. Sm  ** e O2                                                90.84(13) 
  Co  .. Sm  ** f O2                                               114.82(13) 
  Co  .. Sm  ** g O2                                                99.26(13) 
  Co  .. Sm  ** h O2                                                66.39(13) 
  Co  .. Sm  ** a O1                                               165.35(13) 
  Co  .. Sm  ** b O1                                                90.67(13) 
  Co  .. Sm  ** c O1                                               119.39(12) 
  Co  .. Sm  ** d O1                                                63.88(12) 
a Co  .. Sm  .. a O1                                                96.28(2)  
a Co  .. Sm  .. b O1                                               140.94(2)  
a Co  .. Sm  ** a Co                                               116.41(5)  
a Co  .. Sm  ** b Co                                                74.32(3)  
a Co  .. Sm  ** c Co                                               113.74(5)  
a Co  .. Sm  ** d Co                                                73.00(3)  
a Co  .. Sm  .. a O2                                                92.59(2)  
a Co  .. Sm  .. b O2                                               148.06(2)  
a Co  .. Sm  ** a Co                                               173.89(5)  
a Co  .. Sm  ** b Co                                               110.45(4)  
a Co  .. Sm  ** a Sm                                                55.39(3)  
a Co  .. Sm  ** b Sm                                               126.39(5)  
a Co  .. Sm  ** c Sm                                                61.20(4)  
a Co  .. Sm  ** d Sm                                               136.44(5)  
a Co  .. Sm  ** e Sm                                                55.25(3)  
a Co  .. Sm  ** f Sm                                               122.93(5)  
a Co  .. Sm  ** a O2                                                87.90(14) 
a Co  .. Sm  ** b O2                                                61.13(14) 
a Co  .. Sm  ** a O1                                                61.28(14) 
a Co  .. Sm  ** b O1                                               125.72(14) 
a Co  .. Sm  ** a O2                                                20.94(13) 
a Co  .. Sm  ** b O2                                                70.33(13) 
a Co  .. Sm  ** c O2                                                60.09(13) 
a Co  .. Sm  ** d O2                                                21.74(13) 
a Co  .. Sm  ** a O1                                                19.81(13) 
a Co  .. Sm  ** b O1                                                94.14(13) 
a Co  .. Sm  ** a O2                                               155.86(13)
